Repository: pradeeppololy-spec/cross-model-shap-pet-rha-concrete

# Cross-Model SHAP Analysis of PET–RHA Concrete

## Overview

This repository is intended to provide the data-processing, machine-learning, explainability, and reproducibility materials associated with a study on PET–rice husk ash (RHA) concrete.

The study investigates machine-learning prediction of selected mechanical and durability properties of PET–RHA concrete and examines feature attribution and agreement among multiple machine-learning models.

## Experimental Dataset

The experimental programme comprises **10 concrete mixes (M0–M9)**. The mixture design includes polyethylene terephthalate (PET) and rice husk ash (RHA) as partial replacement materials.

The input variables considered in the machine-learning framework are:

- Cement
- PET
- Fine aggregate (FA)
- Rice husk ash (RHA)
- Coarse aggregate (CA)
- Water
- Superplasticizer (SP)

The machine-learning targets considered in the study are:

- Splitting tensile strength (STS)
- Flexural strength (FS)
- Water absorption (WA)
- Modulus of elasticity (MoE)
- Rapid chloride permeability test (RCPT)

Compressive strength (CS) is retained as an experimental property but is not treated as one of the five machine-learning targets in the reported framework.

## Machine-Learning Models

Four predictive models are considered:

1. Bayesian-optimized CatBoost
2. Random Forest (RF)
3. Support Vector Regression (SVR)
4. Attention-based LSTM-SVR

The models are evaluated using a mix-grouped **leave-one-mix-out (LOMO)** validation strategy. Ten outer folds are formed so that the complete observations associated with the held-out mix are excluded from model training and data augmentation.

## Fold-Wise Data Augmentation

To increase the diversity of the training representation without contaminating the held-out mix, augmentation is performed independently within each LOMO training fold after the mix-level partition has been established.

Each training fold contains nine original experimental mixes. Four augmentation mechanisms are used in equal proportion:

- Gaussian perturbation
- Random interpolation
- Nearest-neighbour blending
- Jittered bootstrap

A maximum of **189 synthetic records per fold** is generated, giving a **21:1 synthetic-to-experimental ratio** and a total training representation of **198 records**, including the nine original observations.

The augmented observations are derived from the training data and therefore do not represent additional independent experimental mixes.

## Random Seeds

Three random seeds are used for reproducibility:

- 42
- 123
- 2024

## SHAP-Based Feature Attribution

SHAP (SHapley Additive exPlanations) is used to examine model-attributed feature importance.

The following explainers are used:

- **TreeExplainer** for CatBoost and Random Forest
- **KernelExplainer** for SVR and attention-based LSTM-SVR

For KernelExplainer, the analysis uses a 10-point background sample from the corresponding training partition and 100 evaluation samples as specified in the study workflow.

SHAP values are interpreted as **model-attributed predictive importance conditional on the observed joint distribution of the input variables**. They are not interpreted as causal effects or direct physical mechanisms.

## Cross-Model Agreement

Feature-attribution rankings obtained from the four models are compared using:

- Spearman's rank correlation coefficient (rho)
- Kendall's rank correlation coefficient (tau)

Because the mixture design contains variables that remain constant across the experimental mixes, tied ranks can occur. Average ranks are used for Spearman analysis and the standard tie correction is applied for Kendall analysis. A sensitivity analysis based only on the varying constituents is also considered.

## Borda Rank Aggregation

Borda aggregation is used to summarize feature rankings across the four models.

The primary aggregation uses equal model weights. A performance-weighted formulation is considered as a sensitivity analysis.

## Data Interpretation and Limitations

The study is based on a limited experimental design of 10 independent mixes. Consequently, augmented records are not equivalent to additional independent experiments. The LOMO strategy is used to separate the held-out mix from the training partition and to reduce the risk of mix-level information leakage.

The feature-attribution and cross-model agreement analyses describe the behaviour of the fitted machine-learning models for the available experimental design. They should not be interpreted as establishing causal relationships between mixture constituents and concrete properties.

## Data Availability

The experimental dataset, source code, and reproducibility materials supporting the findings of the associated study will be made available in this repository as the corresponding materials are uploaded and finalized.

File: data/experimental_data.csv
Mix_ID,Cement_kg_m3,PET_kg_m3,FA_kg_m3,RHA_kg_m3,CA_kg_m3,Water_kg_m3,SP_kg_m3,CS_MPa,STS_MPa,FS_MPa,WA_percent,MoE_GPa,RCPT_Coulombs
M0,400,0,600,0,1200,160,4,67.45,3.47,5.45,0.85,41.06,1150
M1,380,20,540,60,1200,160,4,64.62,3.65,5.65,0.74,40.19,1110
M2,370,30,540,60,1200,160,4,68.73,3.73,5.76,0.69,41.45,1018
M3,360,40,540,60,1200,160,4,71.90,3.85,5.86,0.63,42.40,990
M4,380,20,525,75,1200,160,4,76.27,3.95,5.91,0.56,43.67,970
M5,370,30,525,75,1200,160,4,80.56,4.12,6.12,0.45,44.88,950
M6,360,40,525,75,1200,160,4,78.45,4.09,6.04,0.54,44.29,970
M7,380,20,510,90,1200,160,4,76.21,3.86,5.86,0.68,43.65,1070
M8,370,30,510,90,1200,160,4,73.62,3.77,5.72,0.85,42.90,1160
M9,360,40,510,90,1200,160,4,68.45,3.65,5.67,0.88,41.37,1197
